Repository: M-FF-M/climbing-fall-simulation

# Climbing Fall Simulation

This repository contains a webpage which can be used to simulate a climbing fall. Forces and rope stretching are simulated as accurately as possible and the simulation result is displayed using an animation as well as force, energy and position graphs.

The webpage is still work in progress. You can check out the current version at [https://m-ff-m.github.io/climbing-fall-simulation/](https://m-ff-m.github.io/climbing-fall-simulation/).

## To-Do List

- improve force reporting for static slings: force transferral to bolt (0-mass end) when taut
- when using quickdraws with slings, add option to specify each sling length
- add possibility of a movable belayer attached to a fixed point
- improve slack handling (pre-simulation step with fixed climber and belayer)
- add some pre-calculated simulations
- add option to only save the simulation configuration (without the result)
- highlight key moments and calculate key forces (wall / ground impact, maximal force)
- decrease the axis legend text size if it covers too much of the available space

File: measurements/1_Report_EN892_Einfachseil_d9,2mm.csv (part 1 of 9)
University of Stuttgart - IFT;time [s];force unfiltered [kN];force filtered [kN];drop no.;displacement [mm]
Date:;0,05000;0,02352;0,00001;1,00000;2264,00000
;0,05050;0,07285;0,00009;1,00000;2252,00000
Tester:;0,05100;-0,05785;0,00030;0,00000;2237,00000
;0,05150;0,06645;0,00067;0,00000;2220,00000
;0,05200;0,01135;0,00118;0,00000;2202,00000
Order-no:;0,05250;0,00814;0,00183;0,00000;2183,00000
;0,05300;0,03441;0,00264;0,00000;2158,00000
Rope-no.:;0,05350;0,14589;0,00362;0,00000;2133,00000
;0,05400;0,01839;0,00493;0,00000;2107,00000
Rope type:;0,05450;0,10937;0,00666;0,00000;2080,00000
Einfachseil;0,05500;0,00174;0,00883;0,00000;2047,00000
Client:;0,05550;0,10361;0,01140;0,00000;2018,00000
;0,05600;-0,00659;0,01429;0,00000;1984,00000
Model:;0,05650;0,06452;0,01739;0,00000;1943,00000
;0,05700;0,02224;0,02059;0,00000;1904,00000
Rope diameter:;0,05750;0,08887;0,02381;0,00000;1864,00000
9.2 mm;0,05800;-0,01044;0,02699;0,00000;1821,00000
Drop mass:;0,05850;0,08631;0,03007;0,00000;1778,00000
80 kg;0,05900;-0,03927;0,03296;0,00000;1733,00000
;0,05950;0,01391;0,03555;0,00000;1686,00000
Force max. filtered;0,06000;0,00686;0,03771;0,00000;1636,00000
7,18 kN;0,06050;0,04594;0,03936;0,00000;1585,00000
;0,06100;-0,00083;0,04051;0,00000;1532,00000
Force max. unfiltered:;0,06150;0,06388;0,04121;0,00000;1473,00000
7,54 kN;0,06200;-0,03671;0,04149;0,00000;1415,00000
;0,06250;-0,02902;0,04133;0,00000;1356,00000
Dynamic Elongation:;0,06300;-0,03414;0,04066;0,00000;1295,00000
34,74%;0,06350;0,02032;0,03942;0,00000;1233,00000
;0,06400;0,03633;0,03767;0,00000;1168,00000
Static Elongation:;0,06450;0,08310;0,03558;0,00000;1096,00000
8,70%;0,06500;0,02929;0,03338;0,00000;1028,00000
;0,06550;0,00238;0,03123;0,00000;957,00000
Number of drops without breakage:;0,06600;-0,00339;0,02918;0,00000;885,00000
;0,06650;0,02736;0,02721;0,00000;809,00000
;0,06700;0,06388;0,02534;0,00000;731,00000
H0 / Hmax:;0,06750;0,03762;0,02367;0,00000;653,00000
-2581 mm / -3582 mm;0,06800;0,00686;0,02227;0,00000;573,00000
Time interval:;0,06850;0,00558;0,02114;0,00000;491,00000
;0,06900;-0,02645;0,02020;0,00000;406,00000
;0,06950;0,02352;0,01936;0,00000;320,00000
Comment:;0,07000;0,03954;0,01857;0,00000;233,00000
"before testing: 

     after testing: 
";0,07050;0,00174;0,01786;0,00000;142,00000
;0,07100;-0,02581;0,01723;0,00000;50,00000
Ambient temperature:;0,07150;0,04723;0,01663;0,00000;-43,00000
;0,07200;0,02096;0,01605;0,00000;-138,00000
;0,07250;0,05363;0,01557;0,00000;-236,00000
;0,07300;-0,04760;0,01521;0,00000;-334,00000
;0,07350;-0,02838;0,01491;0,00000;-435,00000
;0,07400;-0,06233;0,01451;0,00000;-539,00000
;0,07450;-0,02005;0,01388;0,00000;-644,00000
;0,07500;-0,03478;0,01291;0,00000;-750,00000
;0,07550;-0,02581;0,01161;0,00000;-859,00000
;0,07600;-0,02709;0,00996;0,00000;-970,00000
;0,07650;-0,04696;0,00801;0,00000;-1084,00000
;0,07700;0,02672;0,00579;0,00000;-1198,00000
;0,07750;-0,00980;0,00340;0,00000;-1315,00000
;0,07800;0,00750;0,00099;0,00000;-1441,00000
;0,07850;-0,00147;-0,00134;0,00000;-1562,00000
;0,07900;-0,03927;-0,00353;0,00000;-1685,00000
;0,07950;-0,00851;-0,00556;0,00000;-1809,00000
;0,08000;-0,00659;-0,00744;0,00000;-1935,00000
;0,08050;0,00558;-0,00914;0,00000;-2063,00000
;0,08100;0,02480;-0,01060;0,00000;-2201,00000
;0,08150;0,02032;-0,01176;0,00000;-2333,00000
;0,08200;0,00110;-0,01254;0,00000;-2466,00000
;0,08250;-0,01236;-0,01294;0,00000;-2599,00000
;0,08300;-0,01813;-0,01302;0,00000;-2721,00000
;0,08350;0,05555;-0,01284;0,00000;-2867,00000
;0,08400;0,04338;-0,01236;0,00000;-2980,00000
;0,08450;-0,00211;-0,01154;0,00000;-3086,00000
;0,08500;-0,00467;-0,01038;0,00000;-3194,00000
;0,08550;-0,04055;-0,00900;0,00000;-3290,00000
;0,08600;-0,00787;-0,00755;0,00000;-3381,00000
;0,08650;-0,03799;-0,00615;0,00000;-3451,00000
;0,08700;0,03313;-0,00489;0,00000;-3503,00000
;0,08750;-0,06618;-0,00380;0,00000;-3548,00000
;0,08800;-0,01556;-0,00293;0,00000;-3572,00000
;0,08850;-0,02197;-0,00235;0,00000;-3582,00000
;0,08900;0,03505;-0,00205;0,00000;-3580,00000
;0,08950;0,03505;-0,00194;0,00000;-3568,00000
;0,09000;0,02993;-0,00188;0,00000;-3546,00000
;0,09050;0,01263;-0,00174;0,00000;-3525,00000
;0,09100;0,08439;-0,00144;0,00000;-3477,00000
;0,09150;0,00302;-0,00091;0,00000;-3408,00000
;0,09200;0,02480;-0,00009;0,00000;-3354,00000
;0,09250;0,01135;0,00098;0,00000;-3301,00000
;0,09300;0,05876;0,00225;0,00000;-3249,00000
;0,09350;-0,03671;0,00369;0,00000;-3195,00000
;0,09400;0,04210;0,00524;0,00000;-3141,00000
;0,09450;-0,00723;0,00682;0,00000;-3089,00000
;0,09500;0,00494;0,00835;0,00000;-3038,00000
;0,09550;0,00558;0,00979;0,00000;-2989,00000
;0,09600;0,06132;0,01109;0,00000;-2941,00000
;0,09650;0,00942;0,01230;0,00000;-2894,00000
;0,09700;0,02608;0,01346;0,00000;-2851,00000
;0,09750;-0,02517;0,01454;0,00000;-2808,00000
;0,09800;0,04210;0,01549;0,00000;-2768,00000
;0,09850;0,05363;0,01632;0,00000;-2731,00000
;0,09900;0,06388;0,01710;0,00000;-2695,00000
;0,09950;0,02160;0,01793;0,00000;-2660,00000
;0,10000;0,01647;0,01885;0,00000;-2628,00000
;0,10050;-0,02517;0,01978;0,00000;-2597,00000
;0,10100;0,05876;0,02065;0,00000;-2569,00000
;0,10150;0,01904;0,02143;0,00000;-2541,00000
;0,10200;0,05876;0,02215;0,00000;-2517,00000
;0,10250;-0,00916;0,02283;0,00000;-2495,00000
;0,10300;0,10937;0,02351;0,00000;-2474,00000
;0,10350;0,00878;0,02422;0,00000;-2455,00000
;0,10400;0,04979;0,02502;0,00000;-2437,00000
;0,10450;0,02544;0,02590;0,00000;-2422,00000
;0,10500;0,10873;0,02685;0,00000;-2410,00000
;0,10550;0,04723;0,02793;0,00000;-2400,00000
;0,10600;0,05427;0,02921;0,00000;-2391,00000
;0,10650;0,03505;0,03066;0,00000;-2384,00000
;0,10700;0,07221;0,03224;0,00000;-2378,00000
;0,10750;0,01711;0,03390;0,00000;-2375,00000
;0,10800;0,09656;0,03562;0,00000;-2373,00000
;0,10850;0,01775;0,03736;0,00000;-2373,00000
;0,10900;0,07990;0,03911;0,00000;-2373,00000
;0,10950;-0,01941;0,04081;0,00000;-2377,00000
;0,11000;0,12283;0,04242;0,00000;-2383,00000
;0,11050;-0,00723;0,04390;0,00000;-2391,00000
;0,11100;0,02288;0,04523;0,00000;-2401,00000
;0,11150;0,05555;0,04635;0,00000;-2413,00000
;0,11200;0,04146;0,04721;0,00000;-2427,00000
;0,11250;-0,01941;0,04783;0,00000;-2443,00000
;0,11300;0,08695;0,04816;0,00000;-2463,00000
;0,11350;-0,00275;0,04821;0,00000;-2482,00000
;0,11400;0,05363;0,04802;0,00000;-2506,00000
;0,11450;0,02160;0,04761;0,00000;-2530,00000
;0,11500;0,04018;0,04700;0,00000;-2555,00000
;0,11550;-0,00531;0,04621;0,00000;-2580,00000
;0,11600;0,02352;0,04523;0,00000;-2609,00000
;0,11650;0,00558;0,04405;0,00000;-2643,00000
;0,11700;0,04979;0,04267;0,00000;-2676,00000
;0,11750;0,00494;0,04114;0,00000;-2708,00000
;0,11800;0,02352;0,03951;0,00000;-2746,00000
;0,11850;-0,02709;0,03779;0,00000;-2784,00000
;0,11900;0,04274;0,03596;0,00000;-2821,00000
;0,11950;-0,03286;0,03401;0,00000;-2863,00000
;0,12000;-0,00083;0,03196;0,00000;-2899,00000
;0,12050;0,02736;0,02978;0,00000;-2937,00000
;0,12100;0,01519;0,02753;0,00000;-2975,00000
;0,12150;-0,03350;0,02527;0,00000;-3011,00000
;0,12200;0,05363;0,02302;0,00000;-3046,00000
;0,12250;0,01968;0,02083;0,00000;-3082,00000
;0,12300;0,02993;0,01879;0,00000;-3112,00000
;0,12350;0,04851;0,01699;0,00000;-3139,00000
;0,12400;0,05620;0,01551;0,00000;-3163,00000
;0,12450;0,03569;0,01443;0,00000;-3185,00000
;0,12500;-0,02581;0,01376;0,00000;-3203,00000
;0,12550;0,02032;0,01342;0,00000;-3216,00000
;0,12600;0,04338;0,01331;0,00000;-3225,00000
;0,12650;-0,00531;0,01340;0,00000;-3230,00000
;0,12700;-0,02389;0,01363;0,00000;-3232,00000
;0,12750;0,01455;0,01390;0,00000;-3232,00000
;0,12800;-0,02389;0,01411;0,00000;-3226,00000
;0,12850;-0,02389;0,01420;0,00000;-3217,00000
;0,12900;-0,05657;0,01407;0,00000;-3205,00000
;0,12950;0,00750;0,01362;0,00000;-3191,00000
;0,13000;-0,03991;0,01283;0,00000;-3175,00000
;0,13050;-0,00531;0,01172;0,00000;-3157,00000
;0,13100;-0,03478;0,01031;0,00000;-3139,00000
;0,13150;-0,03350;0,00862;0,00000;-3121,00000
;0,13200;-0,01684;0,00667;0,00000;-3103,00000
;0,13250;0,01071;0,00452;0,00000;-3084,00000
;0,13300;0,00558;0,00228;0,00000;-3066,00000
;0,13350;0,00622;0,00006;0,00000;-3049,00000
;0,13400;-0,06490;-0,00205;0,00000;-3032,00000
;0,13450;-0,00083;-0,00406;0,00000;-3016,00000
;0,13500;0,00302;-0,00599;0,00000;-3001,00000
;0,13550;0,04018;-0,00776;0,00000;-2988,00000
;0,13600;0,06324;-0,00924;0,00000;-2976,00000
;0,13650;0,02608;-0,01027;0,00000;-2965,00000
;0,13700;-0,00211;-0,01078;0,00000;-2955,00000
;0,13750;0,00942;-0,01078;0,00000;-2947,00000
;0,13800;0,02480;-0,01035;0,00000;-2941,00000
;0,13850;0,04979;-0,00952;0,00000;-2935,00000
;0,13900;-0,02453;-0,00832;0,00000;-2931,00000
;0,13950;0,02672;-0,00682;0,00000;-2929,00000
;0,14000;-0,00531;-0,00511;0,00000;-2928,00000
;0,14050;0,02160;-0,00327;0,00000;-2928,00000
;0,14100;-0,02005;-0,00139;0,00000;-2928,00000
;0,14150;0,00622;0,00046;0,00000;-2931,00000
;0,14200;-0,03671;0,00219;0,00000;-2934,00000
;0,14250;0,03505;0,00371;0,00000;-2940,00000
;0,14300;-0,02838;0,00500;0,00000;-2946,00000
;0,14350;0,09271;0,00609;0,00000;-2953,00000
;0,14400;0,01583;0,00706;0,00000;-2960,00000
;0,14450;0,03633;0,00802;0,00000;-2969,00000
;0,14500;-0,03286;0,00901;0,00000;-2977,00000
;0,14550;0,04594;0,00996;0,00000;-2985,00000
;0,14600;-0,00339;0,01086;0,00000;-2995,00000
;0,14650;0,06773;0,01171;0,00000;-3003,00000
;0,14700;0,01775;0,01255;0,00000;-3011,00000
;0,14750;0,03569;0,01343;0,00000;-3020,00000
;0,14800;-0,02261;0,01435;0,00000;-3028,00000
;0,14850;-0,00147;0,01524;0,00000;-3036,00000
;0,14900;-0,01172;0,01599;0,00000;-3044,00000
;0,14950;0,09656;0,01658;0,00000;-3050,00000
;0,15000;0,04210;0,01708;0,00000;-3055,00000
;0,15050;0,05171;0,01765;0,00000;-3061,00000
;0,15100;0,04146;0,01834;0,00000;-3065,00000
;0,15150;0,09784;0,01922;0,00000;-3067,00000
;0,15200;0,02800;0,02034;0,00000;-3068,00000
;0,15250;0,10297;0,02174;0,00000;-3069,00000
;0,15300;0,04466;0,02344;0,00000;-3069,00000
;0,15350;0,10553;0,02545;0,00000;-3069,00000
;0,15400;-0,01428;0,02774;0,00000;-3068,00000
;0,15450;0,07926;0,03022;0,00000;-3065,00000
;0,15500;0,04402;0,03278;0,00000;-3062,00000
;0,15550;0,02800;0,03535;0,00000;-3058,00000
;0,15600;-0,02069;0,03781;0,00000;-3054,00000
;0,15650;0,03762;0,04001;0,00000;-3051,00000
;0,15700;-0,00980;0,04182;0,00000;-3047,00000
;0,15750;0,00878;0,04318;0,00000;-3042,00000
;0,15800;-0,03927;0,04399;0,00000;-3039,00000
;0,15850;0,06901;0,04422;0,00000;-3035,00000
;0,15900;0,03377;0,04392;0,00000;-3031,00000
;0,15950;0,08631;0,04324;0,00000;-3028,00000
;0,16000;-0,01108;0,04235;0,00000;-3024,00000
;0,16050;0,04402;0,04132;0,00000;-3022,00000
;0,16100;0,04082;0,04020;0,00000;-3021,00000
;0,16150;0,05620;0,03903;0,00000;-3019,00000
;0,16200;-0,02902;0,03789;0,00000;-3018,00000
;0,16250;0,06645;0,03675;0,00000;-3017,00000
;0,16300;0,03890;0,03564;0,00000;-3017,00000
;0,16350;0,06068;0,03461;0,00000;-3017,00000
;0,16400;0,00750;0,03372;0,00000;-3017,00000
;0,16450;0,06517;0,03299;0,00000;-3017,00000
;0,16500;0,05299;0,03244;0,00000;-3018,00000
;0,16550;0,08503;0,03211;0,00000;-3020,00000
;0,16600;0,01519;0,03206;0,00000;-3023,00000
;0,16650;0,03313;0,03227;0,00000;-3024,00000
;0,16700;0,04210;0,03266;0,00000;-3027,00000
;0,16750;0,04979;0,03319;0,00000;-3029,00000
;0,16800;0,03697;0,03382;0,00000;-3031,00000
;0,16850;0,06260;0,03455;0,00000;-3034,00000
;0,16900;0,00110;0,03535;0,00000;-3036,00000
;0,16950;0,01583;0,03615;0,00000;-3037,00000
;0,17000;-0,00211;0,03684;0,00000;-3038,00000
;0,17050;-0,01492;0,03732;0,00000;-3040,00000
;0,17100;-0,01620;0,03747;0,00000;-3041,00000
;0,17150;0,03633;0,03724;0,00000;-3042,00000
;0,17200;-0,02133;0,03661;0,00000;-3043,00000
;0,17250;0,05876;0,03563;0,00000;-3043,00000
;0,17300;-0,00275;0,03439;0,00000;-3043,00000
;0,17350;0,02480;0,03295;0,00000;-3043,00000
;0,17400;0,02800;0,03139;0,00000;-3043,00000
;0,17450;0,04018;0,02978;0,00000;-3043,00000
;0,17500;0,04210;0,02821;0,00000;-3042,00000
;0,17550;0,00045;0,02675;0,00000;-3041,00000
;0,17600;0,03185;0,02543;0,00000;-3040,00000
;0,17650;0,07478;0,02427;0,00000;-3038,00000
;0,17700;-0,02453;0,02332;0,00000;-3037,00000
;0,17750;0,02929;0,02256;0,00000;-3037,00000
;0,17800;0,01775;0,02195;0,00000;-3035,00000
;0,17850;-0,00275;0,02144;0,00000;-3035,00000
;0,17900;-0,02325;0,02099;0,00000;-3034,00000
;0,17950;-0,06746;0,02046;0,00000;-3033,00000
;0,18000;0,01007;0,01972;0,00000;-3033,00000
;0,18050;-0,01684;0,01871;0,00000;-3033,00000
;0,18100;-0,02709;0,01742;0,00000;-3033,00000
;0,18150;-0,03735;0,01587;0,00000;-3032,00000
;0,18200;-0,03606;0,01403;0,00000;-3032,00000
;0,18250;-0,05272;0,01188;0,00000;-3032,00000
;0,18300;-0,01428;0,00942;0,00000;-3032,00000
;0,18350;0,02480;0,00671;0,00000;-3032,00000
;0,18400;-0,00980;0,00390;0,00000;-3032,00000
;0,18450;0,03505;0,00115;0,00000;-3033,00000
;0,18500;0,00302;-0,00142;0,00000;-3034,00000
;0,18550;0,01135;-0,00369;0,00000;-3034,00000
;0,18600;0,02544;-0,00560;0,00000;-3035,00000
;0,18650;0,02544;-0,00709;0,00000;-3036,00000
;0,18700;0,04210;-0,00810;0,00000;-3037,00000
;0,18750;-0,03094;-0,00862;0,00000;-3037,00000
;0,18800;0,00622;-0,00869;0,00000;-3037,00000
;0,18850;-0,01492;-0,00843;0,00000;-3037,00000
;0,18900;0,01519;-0,00792;0,00000;-3037,00000
;0,18950;-0,01620;-0,00724;0,00000;-3037,00000
;0,19000;-0,03671;-0,00645;0,00000;-3037,00000
;0,19050;-0,01428;-0,00566;0,00000;-3038,00000
;0,19100;-0,01364;-0,00496;0,00000;-3038,00000
;0,19150;-0,02774;-0,00439;0,00000;-3038,00000
;0,19200;0,04338;-0,00398;0,00000;-3038,00000
;0,19250;-0,05464;-0,00369;0,00000;-3038,00000
;0,19300;-0,03286;-0,00352;0,00000;-3038,00000
;0,19350;-0,04375;-0,00356;0,00000;-3038,00000
;0,19400;0,07093;-0,00381;0,00000;-3038,00000
;0,19450;-0,00147;-0,00418;0,00000;-3037,00000
;0,19500;0,04274;-0,00452;0,00000;-3037,00000
;0,19550;0,00750;-0,00473;0,00000;-3036,00000
;0,19600;0,02160;-0,00475;0,00000;-3036,00000
;0,19650;-0,03799;-0,00456;0,00000;-3036,00000
;0,19700;0,04979;-0,00423;0,00000;-3036,00000
;0,19750;-0,00467;-0,00376;0,00000;-3036,00000
;0,19800;0,01519;-0,00314;0,00000;-3036,00000
;0,19850;0,00622;-0,00241;0,00000;-3036,00000
;0,19900;0,06132;-0,00156;0,00000;-3036,00000
;0,19950;0,04274;-0,00054;0,00000;-3036,00000
;0,20000;0,02544;0,00070;0,00000;-3036,00000
;0,20050;-0,01492;0,00216;0,00000;-3036,00000
;0,20100;0,08887;0,00378;0,00000;-3036,00000
;0,20150;0,00622;0,00554;0,00000;-3036,00000
;0,20200;0,09079;0,00746;0,00000;-3036,00000
;0,20250;0,02224;0,00957;0,00000;-3036,00000
;0,20300;0,05107;0,01187;0,00000;-3036,00000
;0,20350;0,01647;0,01430;0,00000;-3036,00000
;0,20400;0,00814;0,01678;0,00000;-3036,00000
;0,20450;-0,01044;0,01918;0,00000;-3036,00000
;0,20500;0,05684;0,02140;0,00000;-3036,00000
;0,20550;0,02032;0,02339;0,00000;-3036,00000
;0,20600;0,08503;0,02519;0,00000;-3036,00000
;0,20650;-0,03158;0,02682;0,00000;-3036,00000
;0,20700;0,02672;0,02827;0,00000;-3037,00000
;0,20750;0,02352;0,02947;0,00000;-3037,00000
;0,20800;0,03441;0,03040;0,00000;-3037,00000
;0,20850;0,02352;0,03110;0,00000;-3037,00000
;0,20900;0,06709;0,03159;0,00000;-3037,00000
;0,20950;0,03954;0,03197;0,00000;-3037,00000
;0,21000;0,10681;0,03231;0,00000;-3037,00000
;0,21050;-0,00851;0,03272;0,00000;-3037,00000
;0,21100;0,08695;0,03324;0,00000;-3037,00000
;0,21150;0,02865;0,03384;0,00000;-3037,00000
;0,21200;0,06581;0,03455;0,00000;-3037,00000
;0,21250;0,01711;0,03535;0,00000;-3037,00000
;0,21300;0,05620;0,03620;0,00000;-3037,00000
;0,21350;0,01775;0,03706;0,00000;-3037,00000
;0,21400;0,05235;0,03790;0,00000;-3037,00000
;0,21450;0,00622;0,03866;0,00000;-3037,00000
;0,21500;0,09079;0,03934;0,00000;-3037,00000
;0,21550;0,00942;0,03994;0,00000;-3037,00000
;0,21600;0,09336;0,04048;0,00000;-3037,00000
;0,21650;0,03249;0,04102;0,00000;-3037,00000
;0,21700;0,02224;0,04156;0,00000;-3037,00000
;0,21750;0,05363;0,04207;0,00000;-3037,00000
;0,21800;0,03954;0,04253;0,00000;-3037,00000
;0,21850;0,00110;0,04291;0,00000;-3037,00000
;0,21900;0,03697;0,04316;0,00000;-3037,00000
;0,21950;0,00878;0,04323;0,00000;-3037,00000
;0,22000;0,06901;0,04312;0,00000;-3037,00000
;0,22050;-0,00211;0,04284;0,00000;-3037,00000
;0,22100;0,02032;0,04240;0,00000;-3037,00000
;0,22150;0,04018;0,04179;0,00000;-3037,00000
;0,22200;0,02480;0,04103;0,00000;-3037,00000
;0,22250;-0,00467;0,04014;0,00000;-3037,00000
;0,22300;-0,00916;0,03909;0,00000;-3037,00000
;0,22350;0,07413;0,03787;0,00000;-3037,00000
;0,22400;-0,01364;0,03651;0,00000;-3037,00000
;0,22450;0,00238;0,03507;0,00000;-3037,00000
;0,22500;0,06068;0,03354;0,00000;-3037,00000
;0,22550;0,00366;0,03198;0,00000;-3037,00000
;0,22600;0,01199;0,03044;0,00000;-3037,00000
;0,22650;0,01007;0,02892;0,00000;-3037,00000
;0,22700;0,00366;0,02741;0,00000;-3037,00000
;0,22750;0,00045;0,02591;0,00000;-3037,00000
;0,22800;-0,00851;0,02438;0,00000;-3037,00000
;0,22850;-0,02966;0,02281;0,00000;-3037,00000
;0,22900;0,02288;0,02114;0,00000;-3037,00000
;0,22950;0,00302;0,01940;0,00000;-3037,00000
;0,23000;-0,00467;0,01762;0,00000;-3037,00000
;0,23050;0,00878;0,01585;0,00000;-3037,00000
;0,23100;-0,02133;0,01409;0,00000;0,00000
;0,23150;0,01775;0,01236;0,00000;0,00000
;0,23200;-0,02197;0,01067;0,00000;0,00000
;0,23250;0,01071;0,00903;0,00000;0,00000
;0,23300;0,02480;0,00747;0,00000;0,00000
;0,23350;-0,01236;0,00603;0,00000;0,00000
;0,23400;-0,02709;0,00473;0,00000;0,00000
;0,23450;0,00110;0,00354;0,00000;0,00000
;0,23500;-0,00980;0,00241;0,00000;0,00000
;0,23550;0,06709;0,00137;0,00000;0,00000
;0,23600;-0,02197;0,00051;0,00000;0,00000
;0,23650;0,01199;-0,00015;0,00000;0,00000
;0,23700;0,03762;-0,00059;0,00000;0,00000
;0,23750;-0,00723;-0,00080;0,00000;0,00000
;0,23800;0,02736;-0,00078;0,00000;0,00000
;0,23850;-0,00787;-0,00055;0,00000;0,00000
;0,23900;-0,02774;-0,00017;0,00000;0,00000
;0,23950;-0,00851;0,00027;0,00000;0,00000
;0,24000;-0,05336;0,00067;0,00000;0,00000
;0,24050;0,02416;0,00093;0,00000;0,00000
;0,24100;-0,01877;0,00104;0,00000;0,00000
;0,24150;0,02096;0,00102;0,00000;0,00000
;0,24200;0,03249;0,00093;0,00000;0,00000
;0,24250;0,02352;0,00086;0,00000;0,00000
;0,24300;0,03121;0,00089;0,00000;0,00000
;0,24350;-0,03863;0,00106;0,00000;0,00000
;0,24400;0,03633;0,00134;0,00000;0,00000
;0,24450;0,07285;0,00172;0,00000;0,00000
;0,24500;-0,03350;0,00226;0,00000;0,00000
;0,24550;0,05427;0,00297;0,00000;0,00000
;0,24600;-0,01300;0,00382;0,00000;0,00000
;0,24650;-0,04247;0,00475;0,00000;0,00000
;0,24700;-0,02517;0,00562;0,00000;0,00000
;0,24750;0,01711;0,00631;0,00000;0,00000
;0,24800;-0,01620;0,00679;0,00000;0,00000
;0,24850;0,10297;0,00710;0,00000;0,00000
;0,24900;0,05363;0,00739;0,00000;0,00000
;0,24950;0,07157;0,00786;0,00000;0,00000
;0,25000;-0,02261;0,00859;0,00000;0,00000
;0,25050;0,03890;0,00956;0,00000;0,00000
;0,25100;0,02160;0,01068;0,00000;0,00000
;0,25150;0,03441;0,01193;0,00000;0,00000
;0,25200;0,02288;0,01327;0,00000;0,00000
;0,25250;0,03505;0,01466;0,00000;0,00000
;0,25300;0,06132;0,01612;0,00000;0,00000
;0,25350;0,05427;0,01764;0,00000;0,00000
;0,25400;0,03441;0,01928;0,00000;0,00000
;0,25450;0,08951;0,02104;0,00000;0,00000
;0,25500;0,00430;0,02293;0,00000;0,00000
;0,25550;0,05299;0,02491;0,00000;0,00000
;0,25600;0,04274;0,02692;0,00000;0,00000
;0,25650;0,04723;0,02893;0,00000;0,00000
;0,25700;-0,01748;0,03088;0,00000;0,00000
;0,25750;0,06517;0,03268;0,00000;0,00000
;0,25800;0,03377;0,03430;0,00000;0,00000
;0,25850;0,07542;0,03574;0,00000;0,00000
;0,25900;0,01904;0,03705;0,00000;0,00000
;0,25950;0,07349;0,03825;0,00000;0,00000
;0,26000;0,03313;0,03935;0,00000;0,00000
;0,26050;0,07606;0,04038;0,00000;0,00000
;0,26100;0,00622;0,04135;0,00000;0,00000
;0,26150;0,09784;0,04226;0,00000;0,00000
;0,26200;-0,00980;0,04310;0,00000;0,00000
;0,26250;0,10553;0,04387;0,00000;0,00000
;0,26300;0,02288;0,04458;0,00000;0,00000
;0,26350;0,09271;0,04526;0,00000;0,00000
;0,26400;-0,01172;0,04593;0,00000;0,00000
;0,26450;0,08759;0,04656;0,00000;0,00000
;0,26500;0,02352;0,04712;0,00000;0,00000
;0,26550;0,04210;0,04760;0,00000;0,00000
;0,26600;0,07606;0,04800;0,00000;0,00000
;0,26650;0,05876;0,04834;0,00000;0,00000
;0,26700;0,05940;0,04867;0,00000;0,00000
;0,26750;0,07349;0,04903;0,00000;0,00000
;0,26800;-0,00659;0,04943;0,00000;0,00000
;0,26850;0,05491;0,04980;0,00000;0,00000
;0,26900;-0,02966;0,05005;0,00000;0,00000
;0,26950;0,02608;0,05007;0,00000;0,00000
;0,27000;0,03633;0,04979;0,00000;0,00000
;0,27050;0,05171;0,04923;0,00000;0,00000
;0,27100;0,09079;0,04847;0,00000;0,00000
;0,27150;0,05876;0,04767;0,00000;0,00000
;0,27200;0,01135;0,04691;0,00000;0,00000
;0,27250;0,02865;0,04620;0,00000;0,00000
;0,27300;0,05555;0,04549;0,00000;0,00000
;0,27350;0,08695;0,04482;0,00000;0,00000
;0,27400;-0,09181;0,04419;0,00000;0,00000
;0,27450;0,02288;0,04351;0,00000;0,00000
;0,27500;0,03313;0,04263;0,00000;0,00000
;0,27550;0,07285;0,04156;0,00000;0,00000
;0,27600;0,02929;0,04042;0,00000;0,00000
;0,27650;0,04210;0,03929;0,00000;0,00000
;0,27700;-0,00980;0,03820;0,00000;0,00000
;0,27750;0,03826;0,03713;0,00000;0,00000
;0,27800;-0,00916;0,03603;0,00000;0,00000
;0,27850;-0,01044;0,03488;0,00000;0,00000
;0,27900;-0,01428;0,03359;0,00000;0,00000
;0,27950;0,03121;0,03213;0,00000;0,00000
;0,28000;0,02096;0,03052;0,00000;0,00000
;0,28050;0,04146;0,02884;0,00000;0,00000
;0,28100;-0,00467;0,02718;0,00000;0,00000
;0,28150;0,01071;0,02555;0,00000;0,00000
;0,28200;-0,01492;0,02396;0,00000;0,00000
;0,28250;0,01775;0,02237;0,00000;0,00000
;0,28300;0,00366;0,02079;0,00000;0,00000
;0,28350;0,00494;0,01924;0,00000;0,00000
;0,28400;0,00045;0,01771;0,00000;0,00000
;0,28450;-0,04119;0,01620;0,00000;0,00000
;0,28500;-0,01748;0,01466;0,00000;0,00000
;0,28550;0,02608;0,01305;0,00000;0,00000
;0,28600;-0,07258;0,01136;0,00000;0,00000
;0,28650;-0,03735;0,00958;0,00000;0,00000
;0,28700;-0,01556;0,00763;0,00000;0,00000
;0,28750;0,01135;0,00552;0,00000;0,00000
;0,28800;0,02224;0,00335;0,00000;0,00000
;0,28850;-0,04632;0,00123;0,00000;0,00000
;0,28900;0,00814;-0,00079;0,00000;0,00000
;0,28950;-0,03350;-0,00271;0,00000;0,00000
;0,29000;0,02160;-0,00451;0,00000;0,00000
;0,29050;0,04915;-0,00613;0,00000;0,00000
;0,29100;-0,00916;-0,00745;0,00000;0,00000
;0,29150;-0,02902;-0,00844;0,00000;0,00000
;0,29200;0,03185;-0,00912;0,00000;0,00000
;0,29250;0,01007;-0,00952;0,00000;0,00000
;0,29300;-0,02005;-0,00964;0,00000;0,00000
;0,29350;-0,00147;-0,00950;0,00000;0,00000
;0,29400;0,09143;-0,00915;0,00000;0,00000
;0,29450;0,02416;-0,00851;0,00000;0,00000
;0,29500;0,01455;-0,00750;0,00000;0,00000
;0,29550;-0,02709;-0,00616;0,00000;0,00000
;0,29600;0,01391;-0,00463;0,00000;0,00000
;0,29650;-0,04632;-0,00301;0,00000;0,00000
;0,29700;0,02096;-0,00145;0,00000;0,00000
;0,29750;-0,02069;-0,00001;0,00000;0,00000
;0,29800;0,04018;0,00128;0,00000;0,00000
;0,29850;-0,00467;0,00242;0,00000;0,00000
;0,29900;0,04210;0,00347;0,00000;0,00000
;0,29950;0,01007;0,00446;0,00000;0,00000
;0,30000;0,00366;0,00541;0,00000;0,00000
;0,30050;-0,00851;0,00631;0,00000;0,00000
;0,30100;0,00878;0,00712;0,00000;0,00000
;0,30150;0,03762;0,00782;0,00000;0,00000
;0,30200;0,03377;0,00845;0,00000;0,00000
;0,30250;-0,01813;0,00907;0,00000;0,00000
;0,30300;0,05235;0,00968;0,00000;0,00000
;0,30350;0,01455;0,01029;0,00000;0,00000
;0,30400;0,09207;0,01096;0,00000;0,00000
;0,30450;0,08310;0,01179;0,00000;0,00000
;0,30500;0,06837;0,01292;0,00000;0,00000
;0,30550;-0,01428;0,01440;0,00000;0,00000
;0,30600;0,08695;0,01617;0,00000;0,00000
;0,30650;0,08118;0,01818;0,00000;0,00000
;0,30700;0,08951;0,02046;0,00000;0,00000
;0,30750;-0,03799;0,02302;0,00000;0,00000
;0,30800;0,07093;0,02572;0,00000;0,00000
;0,30850;0,03633;0,02842;0,00000;0,00000
;0,30900;0,03313;0,03105;0,00000;0,00000
;0,30950;0,03697;0,03355;0,00000;0,00000
;0,31000;0,06260;0,03588;0,00000;0,00000
;0,31050;0,03057;0,03801;0,00000;0,00000
;0,31100;0,06965;0,03994;0,00000;0,00000
;0,31150;0,01391;0,04168;0,00000;0,00000
;0,31200;0,10489;0,04323;0,00000;0,00000
;0,31250;0,02865;0,04462;0,00000;0,00000
;0,31300;0,08439;0,04590;0,00000;0,00000
;0,31350;-0,04375;0,04705;0,00000;0,00000
;0,31400;0,05812;0,04800;0,00000;0,00000
;0,31450;0,03569;0,04867;0,00000;0,00000
;0,31500;0,04979;0,04907;0,00000;0,00000
;0,31550;0,02032;0,04923;0,00000;0,00000
;0,31600;0,11578;0,04919;0,00000;0,00000
;0,31650;0,01904;0,04904;0,00000;0,00000
;0,31700;0,04530;0,04886;0,00000;0,00000
;0,31750;0,01263;0,04862;0,00000;0,00000
;0,31800;0,02800;0,04829;0,00000;0,00000
;0,31850;0,00110;0,04781;0,00000;0,00000
;0,31900;0,04338;0,04714;0,00000;0,00000
;0,31950;0,03377;0,04629;0,00000;0,00000
;0,32000;0,02416;0,04528;0,00000;0,00000
;0,32050;0,07478;0,04418;0,00000;0,00000
;0,32100;0,06837;0,04308;0,00000;0,00000
;0,32150;-0,01748;0,04205;0,00000;0,00000
;0,32200;0,03890;0,04109;0,00000;0,00000
;0,32250;0,04979;0,04016;0,00000;0,00000
;0,32300;0,08631;0,03929;0,00000;0,00000
;0,32350;-0,02645;0,03856;0,00000;0,00000
;0,32400;0,04658;0,03793;0,00000;0,00000
;0,32450;-0,02325;0,03733;0,00000;0,00000
;0,32500;0,09143;0,03670;0,00000;0,00000
;0,32550;0,01135;0,03608;0,00000;0,00000
;0,32600;0,00302;0,03548;0,00000;0,00000
;0,32650;0,02032;0,03486;0,00000;0,00000
;0,32700;0,04338;0,03420;0,00000;0,00000
;0,32750;0,03633;0,03351;0,00000;0,00000
;0,32800;0,01711;0,03283;0,00000;0,00000
;0,32850;-0,03799;0,03215;0,00000;0,00000
;0,32900;0,05748;0,03140;0,00000;0,00000
;0,32950;0,01327;0,03056;0,00000;0,00000
;0,33000;0,05171;0,02969;0,00000;0,00000
;0,33050;0,03890;0,02884;0,00000;0,00000
;0,33100;0,02993;0,02809;0,00000;0,00000
;0,33150;-0,02325;0,02744;0,00000;0,00000
;0,33200;0,03890;0,02683;0,00000;0,00000
;0,33250;0,07157;0,02627;0,00000;0,00000
;0,33300;0,00430;0,02579;0,00000;0,00000
;0,33350;0,04338;0,02544;0,00000;0,00000
;0,33400;0,00302;0,02521;0,00000;0,00000
;0,33450;0,00045;0,02504;0,00000;0,00000
;0,33500;0,02865;0,02488;0,00000;0,00000
;0,33550;0,01711;0,02470;0,00000;0,00000
;0,33600;-0,01877;0,02447;0,00000;0,00000
;0,33650;0,01007;0,02415;0,00000;0,00000
;0,33700;0,02993;0,02370;0,00000;0,00000
;0,33750;0,00494;0,02315;0,00000;0,00000
;0,33800;-0,00339;0,02251;0,00000;0,00000
;0,33850;-0,03671;0,02176;0,00000;0,00000
;0,33900;0,03762;0,02085;0,00000;0,00000
;0,33950;-0,01364;0,01979;0,00000;0,00000
;0,34000;-0,00980;0,01860;0,00000;0,00000
;0,34050;0,05555;0,01732;0,00000;0,00000
;0,34100;-0,05785;0,01599;0,00000;0,00000
;0,34150;-0,03671;0,01461;0,00000;0,00000
;0,34200;-0,02581;0,01308;0,00000;0,00000
;0,34250;-0,05913;0,01135;0,00000;0,00000
;0,34300;0,02736;0,00938;0,00000;0,00000
;0,34350;0,00878;0,00725;0,00000;0,00000
;0,34400;0,02288;0,00509;0,00000;0,00000
;0,34450;0,04082;0,00305;0,00000;0,00000
;0,34500;-0,02581;0,00124;0,00000;0,00000
;0,34550;0,01455;-0,00030;0,00000;0,00000
;0,34600;-0,00019;-0,00157;0,00000;0,00000
;0,34650;0,01839;-0,00258;0,00000;0,00000
;0,34700;0,03441;-0,00330;0,00000;0,00000
;0,34750;0,05684;-0,00368;0,00000;0,00000
;0,34800;-0,01684;-0,00367;0,00000;0,00000
;0,34850;0,05620;-0,00328;0,00000;0,00000
;0,34900;-0,01044;-0,00254;0,00000;0,00000
;0,34950;0,03249;-0,00151;0,00000;0,00000
;0,35000;-0,00916;-0,00025;0,00000;0,00000
;0,35050;0,04082;0,00116;0,00000;0,00000
;0,35100;-0,00211;0,00267;0,00000;0,00000
;0,35150;0,07221;0,00427;0,00000;0,00000
;0,35200;-0,01684;0,00594;0,00000;0,00000
;0,35250;0,04338;0,00767;0,00000;0,00000
;0,35300;-0,08155;0,00937;0,00000;0,00000
;0,35350;-0,00595;0,01090;0,00000;0,00000
;0,35400;-0,03158;0,01209;0,00000;0,00000
;0,35450;0,09079;0,01291;0,00000;0,00000
;0,35500;0,00302;0,01345;0,00000;0,00000
;0,35550;0,04530;0,01385;0,00000;0,00000
;0,35600;0,02929;0,01418;0,00000;0,00000
;0,35650;0,06709;0,01454;0,00000;0,00000
;0,35700;-0,00339;0,01498;0,00000;0,00000
;0,35750;0,04979;0,01554;0,00000;0,00000
;0,35800;-0,02581;0,01617;0,00000;0,00000
;0,35850;0,10489;0,01686;0,00000;0,00000
;0,35900;-0,01492;0,01761;0,00000;0,00000
;0,35950;0,06132;0,01845;0,00000;0,00000
;0,36000;0,06581;0,01938;0,00000;0,00000
;0,36050;0,02672;0,02045;0,00000;0,00000
;0,36100;0,03890;0,02166;0,00000;0,00000
;0,36150;0,04851;0,02298;0,00000;0,00000
;0,36200;0,02608;0,02439;0,00000;0,00000
;0,36250;0,11834;0,02587;0,00000;0,00000
;0,36300;0,09848;0,02751;0,00000;0,00000
;0,36350;0,03762;0,02940;0,00000;0,00000
;0,36400;-0,01172;0,03152;0,00000;0,00000
;0,36450;0,03697;0,03369;0,00000;0,00000
;0,36500;0,04594;0,03578;0,00000;0,00000
;0,36550;0,06581;0,03772;0,00000;0,00000
;0,36600;0,03697;0,03952;0,00000;0,00000
;0,36650;0,06196;0,04119;0,00000;0,00000
;0,36700;-0,05785;0,04268;0,00000;0,00000
;0,36750;0,05620;0,04389;0,00000;0,00000
;0,36800;-0,02069;0,04470;0,00000;0,00000
;0,36850;0,02800;0,04509;0,00000;0,00000
;0,36900;0,02352;0,04503;0,00000;0,00000
;0,36950;0,11514;0,04460;0,00000;0,00000
;0,37000;0,07093;0,04399;0,00000;0,00000
;0,37050;0,03057;0,04338;0,00000;0,00000
;0,37100;0,04787;0,04285;0,00000;0,00000
;0,37150;0,07542;0,04240;0,00000;0,00000
;0,37200;0,02416;0,04208;0,00000;0,00000
;0,37250;0,04594;0,04188;0,00000;0,00000
;0,37300;-0,02838;0,04175;0,00000;0,00000
;0,37350;0,03057;0,04158;0,00000;0,00000
;0,37400;0,05299;0,04129;0,00000;0,00000
;0,37450;0,04594;0,04090;0,00000;0,00000
;0,37500;0,00686;0,04046;0,00000;0,00000
;0,37550;0,01455;0,03995;0,00000;0,00000
;0,37600;0,03890;0,03935;0,00000;0,00000
;0,37650;0,04082;0,03866;0,00000;0,00000
;0,37700;0,00366;0,03791;0,00000;0,00000
;0,37750;0,03057;0,03711;0,00000;0,00000
;0,37800;0,01007;0,03624;0,00000;0,00000
;0,37850;0,03505;0,03530;0,00000;0,00000
;0,37900;0,01199;0,03431;0,00000;0,00000
;0,37950;0,01711;0,03327;0,00000;0,00000
;0,38000;0,05043;0,03220;0,00000;0,00000
;0,38050;0,02352;0,03115;0,00000;0,00000
;0,38100;-0,01941;0,03014;0,00000;0,00000
;0,38150;0,05748;0,02915;0,00000;0,00000
;0,38200;-0,05593;0,02816;0,00000;0,00000
;0,38250;0,01647;0,02710;0,00000;0,00000
;0,38300;0,02032;0,02594;0,00000;0,00000
;0,38350;0,06901;0,02471;0,00000;0,00000
;0,38400;-0,08155;0,02349;0,00000;0,00000
;0,38450;0,03954;0,02225;0,00000;0,00000
;0,38500;0,01071;0,02095;0,00000;0,00000
;0,38550;-0,01748;0,01962;0,00000;0,00000
;0,38600;-0,01044;0,01826;0,00000;0,00000
;0,38650;0,02672;0,01684;0,00000;0,00000
;0,38700;-0,01044;0,01540;0,00000;0,00000
;0,38750;-0,00147;0,01397;0,00000;0,00000
;0,38800;-0,05913;0,01252;0,00000;0,00000
;0,38850;0,00110;0,01100;0,00000;0,00000
;0,38900;-0,01941;0,00937;0,00000;0,00000
;0,38950;-0,02774;0,00763;0,00000;0,00000
;0,39000;-0,02325;0,00580;0,00000;0,00000
;0,39050;-0,00467;0,00388;0,00000;0,00000
;0,39100;0,00110;0,00191;0,00000;0,00000
;0,39150;-0,03350;-0,00005;0,00000;0,00000
;0,39200;-0,02838;-0,00198;0,00000;0,00000
;0,39250;-0,07899;-0,00390;0,00000;0,00000
;0,39300;0,04915;-0,00586;0,00000;0,00000
;0,39350;-0,01813;-0,00781;0,00000;0,00000
;0,39400;-0,04311;-0,00965;0,00000;0,00000
;0,39450;-0,04119;-0,01138;0,00000;0,00000
;0,39500;0,02224;-0,01302;0,00000;0,00000
;0,39550;0,03569;-0,01452;0,00000;0,00000
;0,39600;-0,01492;-0,01576;0,00000;0,00000
;0,39650;-0,00787;-0,01666;0,00000;0,00000
;0,39700;0,07862;-0,01722;0,00000;0,00000
;0,39750;0,00430;-0,01735;0,00000;0,00000
;0,39800;0,02544;-0,01701;0,00000;0,00000
;0,39850;-0,01620;-0,01620;0,00000;0,00000
;0,39900;0,02224;-0,01502;0,00000;0,00000
;0,39950;-0,04439;-0,01356;0,00000;0,00000
;0,40000;-0,00467;-0,01195;0,00000;0,00000
;0,40050;-0,03991;-0,01033;0,00000;0,00000
;0,40100;0,02288;-0,00878;0,00000;0,00000
;0,40150;-0,01172;-0,00737;0,00000;0,00000
;0,40200;0,04851;-0,00605;0,00000;0,00000
;0,40250;-0,03222;-0,00481;0,00000;0,00000
;0,40300;0,02800;-0,00362;0,00000;0,00000
;0,40350;0,00622;-0,00249;0,00000;0,00000
;0,40400;0,03826;-0,00140;0,00000;0,00000
;0,40450;0,00878;-0,00030;0,00000;0,00000
;0,40500;-0,01492;0,00081;0,00000;0,00000
;0,40550;-0,00916;0,00189;0,00000;0,00000
;0,40600;0,04979;0,00288;0,00000;0,00000
;0,40650;-0,03350;0,00381;0,00000;0,00000
;0,40700;0,01647;0,00464;0,00000;0,00000
;0,40750;-0,03094;0,00536;0,00000;0,00000
;0,40800;0,03826;0,00592;0,00000;0,00000
;0,40850;-0,00851;0,00633;0,00000;0,00000
;0,40900;0,08054;0,00667;0,00000;0,00000
;0,40950;0,02480;0,00702;0,00000;0,00000
;0,41000;0,05107;0,00750;0,00000;0,00000
;0,41050;0,03954;0,00817;0,00000;0,00000
;0,41100;0,04530;0,00907;0,00000;0,00000
;0,41150;-0,00147;0,01019;0,00000;0,00000
;0,41200;0,07413;0,01151;0,00000;0,00000
;0,41250;-0,00403;0,01297;0,00000;0,00000
;0,41300;0,01968;0,01454;0,00000;0,00000
;0,41350;0,06260;0,01615;0,00000;0,00000
;0,41400;0,09464;0,01782;0,00000;0,00000
;0,41450;0,04723;0,01961;0,00000;0,00000
;0,41500;0,06965;0,02160;0,00000;0,00000
;0,41550;0,04851;0,02378;0,00000;0,00000
;0,41600;0,07670;0,02613;0,00000;0,00000
;0,41650;0,00494;0,02862;0,00000;0,00000
;0,41700;0,05620;0,03115;0,00000;0,00000
;0,41750;-0,02197;0,03360;0,00000;0,00000
;0,41800;0,07798;0,03587;0,00000;0,00000
;0,41850;0,05427;0,03790;0,00000;0,00000
;0,41900;0,05684;0,03973;0,00000;0,00000
;0,41950;0,03377;0,04139;0,00000;0,00000
;0,42000;0,07606;0,04289;0,00000;0,00000
;0,42050;-0,02709;0,04423;0,00000;0,00000
;0,42100;0,06452;0,04533;0,00000;0,00000
;0,42150;0,00174;0,04616;0,00000;0,00000
;0,42200;0,02800;0,04668;0,00000;0,00000
;0,42250;0,06004;0,04688;0,00000;0,00000
;0,42300;0,11642;0,04685;0,00000;0,00000
;0,42350;-0,01620;0,04672;0,00000;0,00000
;0,42400;0,01711;0,04652;0,00000;0,00000
;0,42450;0,04466;0,04620;0,00000;0,00000
;0,42500;0,05940;0,04573;0,00000;0,00000
;0,42550;0,00110;0,04517;0,00000;0,00000
;0,42600;0,11258;0,04456;0,00000;0,00000
;0,42650;0,04979;0,04396;0,00000;0,00000
;0,42700;0,04082;0,04348;0,00000;0,00000
;0,42750;-0,02197;0,04311;0,00000;0,00000
;0,42800;0,03569;0,04275;0,00000;0,00000
;0,42850;0,07349;0,04233;0,00000;0,00000
;0,42900;0,03185;0,04189;0,00000;0,00000
;0,42950;-0,00531;0,04145;0,00000;0,00000
;0,43000;0,05171;0,04099;0,00000;0,00000
;0,43050;0,01519;0,04046;0,00000;0,00000
;0,43100;0,04979;0,03987;0,00000;0,00000
;0,43150;0,00622;0,03924;0,00000;0,00000
;0,43200;-0,01877;0,03853;0,00000;0,00000
;0,43250;0,03954;0,03770;0,00000;0,00000
;0,43300;0,01327;0,03672;0,00000;0,00000
;0,43350;-0,01236;0,03560;0,00000;0,00000
;0,43400;-0,00019;0,03431;0,00000;0,00000
;0,43450;-0,03414;0,03283;0,00000;0,00000
;0,43500;0,03057;0,03112;0,00000;0,00000
;0,43550;0,01775;0,02920;0,00000;0,00000
;0,43600;0,01711;0,02717;0,00000;0,00000
;0,43650;0,01519;0,02512;0,00000;0,00000
;0,43700;-0,00916;0,02309;0,00000;0,00000
;0,43750;0,07670;0,02112;0,00000;0,00000
;0,43800;-0,00787;0,01931;0,00000;0,00000
;0,43850;-0,03158;0,01768;0,00000;0,00000
;0,43900;-0,06874;0,01615;0,00000;0,00000
;0,43950;-0,01620;0,01457;0,00000;0,00000
;0,44000;0,00750;0,01284;0,00000;0,00000
;0,44050;0,01519;0,01100;0,00000;0,00000
;0,44100;0,00686;0,00915;0,00000;0,00000
;0,44150;-0,01941;0,00735;0,00000;0,00000
;0,44200;-0,00467;0,00563;0,00000;0,00000
;0,44250;0,01199;0,00400;0,00000;0,00000
;0,44300;0,04530;0,00250;0,00000;0,00000
;0,44350;-0,02774;0,00121;0,00000;0,00000
;0,44400;-0,04696;0,00013;0,00000;0,00000
;0,44450;-0,05400;-0,00085;0,00000;0,00000
;0,44500;-0,01300;-0,00186;0,00000;0,00000
;0,44550;0,02672;-0,00293;0,00000;0,00000
;0,44600;-0,05593;-0,00403;0,00000;0,00000
;0,44650;-0,01492;-0,00514;0,00000;0,00000
;0,44700;0,00238;-0,00626;0,00000;0,00000
;0,44750;0,03954;-0,00735;0,00000;0,00000
;0,44800;0,00942;-0,00831;0,00000;0,00000
;0,44850;-0,01620;-0,00903;0,00000;0,00000
;0,44900;0,02736;-0,00952;0,00000;0,00000
;0,44950;0,02865;-0,00974;0,00000;0,00000
;0,45000;-0,02133;-0,00968;0,00000;0,00000
;0,45050;0,02865;-0,00935;0,00000;0,00000
;0,45100;-0,02517;-0,00880;0,00000;0,00000
;0,45150;0,00878;-0,00807;0,00000;0,00000
;0,45200;-0,01684;-0,00724;0,00000;0,00000
;0,45250;-0,00723;-0,00636;0,00000;0,00000
;0,45300;-0,06682;-0,00552;0,00000;0,00000
;0,45350;0,05555;-0,00480;0,00000;0,00000
;0,45400;-0,02069;-0,00420;0,00000;0,00000
;0,45450;0,01968;-0,00369;0,00000;0,00000
;0,45500;0,00622;-0,00321;0,00000;0,00000
;0,45550;0,04274;-0,00273;0,00000;0,00000
;0,45600;-0,05080;-0,00221;0,00000;0,00000
;0,45650;0,01135;-0,00168;0,00000;0,00000
;0,45700;0,03313;-0,00117;0,00000;0,00000
;0,45750;-0,00531;-0,00067;0,00000;0,00000
;0,45800;0,02544;-0,00013;0,00000;0,00000
;0,45850;0,02544;0,00045;0,00000;0,00000
;0,45900;0,06132;0,00113;0,00000;0,00000
;0,45950;0,05043;0,00200;0,00000;0,00000
;0,46000;0,00494;0,00310;0,00000;0,00000
;0,46050;0,05363;0,00445;0,00000;0,00000
;0,46100;-0,01172;0,00598;0,00000;0,00000
;0,46150;0,02224;0,00765;0,00000;0,00000
;0,46200;-0,00147;0,00934;0,00000;0,00000
;0,46250;0,04210;0,01099;0,00000;0,00000
;0,46300;-0,02581;0,01256;0,00000;0,00000
;0,46350;0,00878;0,01399;0,00000;0,00000
;0,46400;0,04594;0,01523;0,00000;0,00000
;0,46450;0,11642;0,01633;0,00000;0,00000
;0,46500;0,00878;0,01744;0,00000;0,00000
;0,46550;0,04530;0,01865;0,00000;0,00000
;0,46600;0,04274;0,01995;0,00000;0,00000
;0,46650;0,04979;0,02134;0,00000;0,00000
;0,46700;0,01519;0,02281;0,00000;0,00000
;0,46750;0,02800;0,02430;0,00000;0,00000
;0,46800;0,02096;0,02576;0,00000;0,00000
;0,46850;0,12667;0,02717;0,00000;0,00000
;0,46900;-0,01941;0,02858;0,00000;0,00000
;0,46950;0,12411;0,03003;0,00000;0,00000
;0,47000;0,02800;0,03155;0,00000;0,00000
;0,47050;0,04082;0,03315;0,00000;0,00000
;0,47100;0,03377;0,03479;0,00000;0,00000
;0,47150;0,10168;0,03642;0,00000;0,00000
;0,47200;-0,00019;0,03804;0,00000;0,00000
;0,47250;0,09528;0,03964;0,00000;0,00000
;0,47300;-0,02838;0,04119;0,00000;0,00000
;0,47350;0,08823;0,04260;0,00000;0,00000
;0,47400;-0,04247;0,04383;0,00000;0,00000
;0,47450;0,11065;0,04481;0,00000;0,00000
;0,47500;-0,00980;0,04553;0,00000;0,00000
;0,47550;0,03441;0,04602;0,00000;0,00000
;0,47600;0,02865;0,04624;0,00000;0,00000
;0,47650;0,08054;0,04622;0,00000;0,00000
;0,47700;0,00238;0,04602;0,00000;0,00000
;0,47750;0,06004;0,04569;0,00000;0,00000
;0,47800;-0,03222;0,04521;0,00000;0,00000
;0,47850;0,06324;0,04456;0,00000;0,00000
;0,47900;0,00110;0,04373;0,00000;0,00000
;0,47950;0,09528;0,04276;0,00000;0,00000
;0,48000;0,00110;0,04173;0,00000;0,00000
;0,48050;0,02800;0,04069;0,00000;0,00000
;0,48100;0,06709;0,03967;0,00000;0,00000
;0,48150;0,05107;0,03869;0,00000;0,00000
;0,48200;0,00045;0,03783;0,00000;0,00000
;0,48250;0,11130;0,03709;0,00000;0,00000
;0,48300;-0,03350;0,03650;0,00000;0,00000
;0,48350;0,09912;0,03606;0,00000;0,00000
;0,48400;0,00878;0,03576;0,00000;0,00000
;0,48450;0,00622;0,03557;0,00000;0,00000
;0,48500;-0,02453;0,03541;0,00000;0,00000
;0,48550;0,04723;0,03516;0,00000;0,00000
;0,48600;0,02288;0,03477;0,00000;0,00000
;0,48650;-0,01108;0,03425;0,00000;0,00000
;0,48700;-0,03671;0,03358;0,00000;0,00000
;0,48750;0,05235;0,03266;0,00000;0,00000
;0,48800;-0,00147;0,03152;0,00000;0,00000
;0,48850;-0,00723;0,03020;0,00000;0,00000
;0,48900;-0,01172;0,02871;0,00000;0,00000
;0,48950;0,06709;0,02706;0,00000;0,00000
;0,49000;-0,03350;0,02532;0,00000;0,00000
;0,49050;0,04210;0,02357;0,00000;0,00000
;0,49100;-0,00531;0,02182;0,00000;0,00000
;0,49150;-0,00403;0,02012;0,00000;0,00000
;0,49200;-0,04119;0,01843;0,00000;0,00000
;0,49250;-0,00723;0,01671;0,00000;0,00000
;0,49300;0,05043;0,01492;0,00000;0,00000
;0,49350;0,04915;0,01318;0,00000;0,00000
;0,49400;0,00750;0,01162;0,00000;0,00000
;0,49450;-0,03158;0,01029;0,00000;0,00000
;0,49500;0,09336;0,00918;0,00000;0,00000
;0,49550;0,02608;0,00834;0,00000;0,00000
;0,49600;-0,03671;0,00782;0,00000;0,00000
;0,49650;-0,01877;0,00755;0,00000;0,00000
;0,49700;0,00174;0,00739;0,00000;0,00000
;0,49750;0,01647;0,00726;0,00000;0,00000
;0,49800;0,00942;0,00715;0,00000;0,00000
;0,49850;-0,04503;0,00705;0,00000;0,00000
;0,49900;-0,00916;0,00691;0,00000;0,00000
;0,49950;-0,03094;0,00663;0,00000;0,00000
;0,50000;-0,02069;0,00616;0,00000;0,00000
;0,50050;-0,01556;0,00549;0,00000;0,00000
;0,50100;-0,04760;0,00459;0,00000;0,00000
;0,50150;-0,05657;0,00344;0,00000;0,00000
;0,50200;0,02224;0,00201;0,00000;0,00000
;0,50250;-0,06041;0,00035;0,00000;0,00000
;0,50300;0,02736;-0,00149;0,00000;0,00000
;0,50350;-0,02389;-0,00341;0,00000;0,00000
;0,50400;0,08631;-0,00528;0,00000;0,00000
;0,50450;-0,01236;-0,00695;0,00000;0,00000
;0,50500;0,04210;-0,00827;0,00000;0,00000
;0,50550;0,04594;-0,00917;0,00000;0,00000
;0,50600;0,00622;-0,00958;0,00000;0,00000
;0,50650;0,01455;-0,00950;0,00000;0,00000
;0,50700;0,04787;-0,00897;0,00000;0,00000
;0,50750;-0,02581;-0,00803;0,00000;0,00000
;0,50800;0,03377;-0,00676;0,00000;0,00000
;0,50850;-0,01492;-0,00525;0,00000;0,00000
;0,50900;0,06773;-0,00357;0,00000;0,00000
